Repository: acuoci/OpenSMOKEppTutorials

OpenSMOKE++ Solvers Project!
=====================

The OpenSMOKE++ Solvers Project is a collection of numerical solvers built on the top of the [OpenSMOKE++ framework][1].
The project is managed by the [CRECK Modeling Group][2] at the Department of Chemistry, Materials, and 
Chemical Engineering of the Politecnico di Milano (Italy).

Solvers currently available
---------

 - **OpenSMOKE_CHEMKINPreProcessor**: kinetic pre-processor based on the CHEMKIN format
 - **OpenSMOKE_BatchReactor**: solution of constant pressure or constant volume batch reactors in isothermal or adiabatic conditions
 - **OpenSMOKE_PerfectlyStirredReactor**: solution of constant pressure or constant volume perfectly stirred reactors in isothermal or adiabatic conditions
 - **OpenSMOKE_PlugFlowReactor**: solution of constant pressure plug flow reactors in isothermal or adiabatic conditions 
 - **OpenSMOKE_SRapidCompressionMachine**: solution of rapid compression machines for the estimation of ignition delay times
 - **OpenSMOKE_ShockTubeReactor**: solution of shock tube reactors
 - **OpenSMOKE_MicrogravityDroplet**: numerical simulation of isolated fuel droplets burning in microgravity conditions

  [1]: https://www.opensmokepp.polimi.it/
  [2]: http://creckmodeling.chem.polimi.it/

File: examples/OpenSMOKEpp_ThermogravimetricAnalysis/02-pvc-thermogravity/pvc-02Cmin/data.exp
#T[C]		#residue
200.00		1.00000000
251.39		0.95097985
261.69		0.90408685
272.34		0.77895214
292.86		0.60499564
313.16		0.43608949
332.75		0.41865295
362.58		0.39242158
391.57		0.3462907
411.17		0.33085864
426.21		0.30418966
441.10		0.24146353
450.00		0.19267915

File: examples/OpenSMOKEpp_ThermogravimetricAnalysis/02-pvc-thermogravity/pvc-05Cmin/data.exp
#T[C]	#residue
200.00	1.000000
239.92	0.990556
259.55	0.951697
279.28	0.903719
299.57	0.804776
320.30	0.661838
329.96	0.561835

File: examples/OpenSMOKEpp_ThermogravimetricAnalysis/02-pvc-thermogravity/pvc-10Cmin/data.exp
#T[C]	#residue
200.00	1.000000
249.03	0.996499
298.35	0.803635
359.13	0.437599
398.76	0.396118
417.85	0.387250
500.00	0.175979
600.00	0.120534
700.00	0.099666

File: examples/OpenSMOKEpp_ThermogravimetricAnalysis/02-pvc-thermogravity/pvc-20Cmin/data.exp
#T[C]	#residue
200.00	1.000000
226.31	1.000000
245.85	1.000000
265.33	0.983423
275.30	0.962643
285.20	0.914371
290.89	0.883440
300.44	0.797945
305.81	0.741921
311.43	0.685114
321.68	0.577057
325.58	0.534621
336.74	0.487289
343.22	0.475036
352.68	0.451778
356.92	0.444139
367.19	0.445219
376.94	0.438160
387.20	0.431153
397.20	0.423312
410.45	0.415004
419.68	0.397380
431.14	0.372715
441.84	0.345546
452.03	0.311855
463.72	0.277513
473.17	0.252638
485.42	0.240182
508.69	0.228884
529.72	0.225436
553.25	0.217399
576.27	0.207692
599.54	0.198821
622.54	0.178602
649.55	0.162847
674.55	0.143648
700.00	0.119544
